Repository: shine-abilash/geonexus

File: backend/formulas/stopping/nist_data/aluminum.csv
energy_mev,electronic_stopping,nuclear_stopping,total_stopping,csda_range,projected_range,detour_factor
0.001,92.38,11.97,104.3,1.471e-05,3.758e-06,0.2555
0.0015,113.1,10.72,123.9,1.906e-05,5.59e-06,0.2933
0.002,130.6,9.749,140.4,2.285e-05,7.413e-06,0.3245
0.0025,146.1,8.967,155.0,2.623e-05,9.205e-06,0.3509
0.003,160.0,8.324,168.3,2.933e-05,1.096e-05,0.3738
0.004,184.8,7.322,192.1,3.487e-05,1.438e-05,0.4122
0.005,206.6,6.571,213.1,3.981e-05,1.765e-05,0.4434
0.006,226.3,5.982,232.3,4.43e-05,2.08e-05,0.4696
0.007,244.4,5.505,249.9,4.845e-05,2.384e-05,0.4921
0.008,261.3,5.11,266.4,5.232e-05,2.677e-05,0.5117
0.009,277.1,4.775,281.9,5.597e-05,2.961e-05,0.5291
0.01,292.1,4.488,296.6,5.943e-05,3.236e-05,0.5445
0.0125,320.6,3.917,324.5,6.746e-05,3.895e-05,0.5773
0.015,344.8,3.491,348.3,7.489e-05,4.523e-05,0.604
0.0175,365.7,3.157,368.9,8.186e-05,5.127e-05,0.6263
0.02,383.8,2.889,386.7,8.848e-05,5.711e-05,0.6454
0.0225,399.6,2.667,402.2,9.481e-05,6.277e-05,0.662
0.025,413.2,2.48,415.7,0.0001009,6.829e-05,0.6767
0.0275,425.0,2.321,427.3,0.0001069,7.37e-05,0.6898
0.03,435.1,2.183,437.3,0.0001126,7.902e-05,0.7015
0.035,451.0,1.955,452.9,0.0001239,8.943e-05,0.722
0.04,462.0,1.774,463.8,0.0001348,9.964e-05,0.7394
0.045,469.2,1.627,470.9,0.0001455,0.0001097,0.7544
0.05,473.4,1.504,474.9,0.000156,0.0001198,0.7676
0.055,475.2,1.401,476.6,0.0001665,0.0001298,0.7793
0.06,475.1,1.311,476.4,0.000177,0.0001398,0.7898
0.065,473.7,1.234,474.9,0.0001875,0.0001499,0.7994
0.07,471.2,1.166,472.4,0.0001981,0.0001601,0.8081
0.075,468.0,1.106,469.1,0.0002087,0.0001703,0.8161
0.08,464.2,1.052,465.3,0.0002194,0.0001807,0.8234
0.085,460.1,1.003,461.1,0.0002302,0.0001911,0.8302
0.09,455.8,0.9597,456.7,0.0002411,0.0002017,0.8366
0.095,451.3,0.92,452.2,0.0002521,0.0002124,0.8425
0.1,446.8,0.8837,447.7,0.0002632,0.0002232,0.848
0.125,424.5,0.7406,425.3,0.0003205,0.0002791,0.8708
0.15,404.5,0.64,405.1,0.0003808,0.0003381,0.888
0.175,386.7,0.5651,387.3,0.0004439,0.0004001,0.9013
0.2,371.0,0.507,371.5,0.0005098,0.0004649,0.9119
0.225,356.8,0.4604,357.3,0.0005785,0.0005325,0.9205
0.25,344.0,0.4222,344.4,0.0006498,0.0006028,0.9277
0.275,332.3,0.3903,332.7,0.0007236,0.0006757,0.9337
0.3,321.5,0.3632,321.8,0.0008001,0.0007511,0.9389
0.35,301.7,0.3195,302.0,0.0009605,0.0009097,0.9471
0.4,284.2,0.2858,284.4,0.001131,0.001079,0.9535
0.45,268.6,0.2589,268.9,0.001312,0.001258,0.9585
0.5,254.8,0.2369,255.0,0.001503,0.001447,0.9626
0.55,242.5,0.2185,242.7,0.001704,0.001646,0.9659
0.6,231.4,0.203,231.6,0.001915,0.001855,0.9687
0.65,221.5,0.1897,221.6,0.002136,0.002074,0.9711
0.7,212.4,0.1781,212.6,0.002366,0.002303,0.9731
0.75,204.2,0.1679,204.3,0.002606,0.002541,0.9749
0.8,196.6,0.1589,196.8,0.002856,0.002788,0.9764
0.85,189.7,0.1509,189.9,0.003114,0.003045,0.9778
0.9,183.3,0.1436,183.5,0.003382,0.003311,0.979
0.95,177.4,0.1371,177.5,0.003659,0.003586,0.98
1.0,171.9,0.1312,172.0,0.003945,0.00387,0.981
1.25,149.4,0.1082,149.5,0.005509,0.005424,0.9845
1.5,132.7,0.09232,132.8,0.007287,0.007191,0.9868
1.75,119.8,0.08066,119.9,0.009272,0.009164,0.9884
2.0,109.4,0.07173,109.5,0.01146,0.01134,0.9895
2.25,100.9,0.06466,101.0,0.01384,0.0137,0.9904
2.5,93.77,0.05891,93.83,0.01641,0.01626,0.9911
2.75,87.69,0.05414,87.75,0.01916,0.019,0.9916
3.0,82.45,0.05011,82.5,0.0221,0.02193,0.9921
3.5,73.83,0.04369,73.88,0.02852,0.02832,0.9928
4.0,67.03,0.03877,67.07,0.03563,0.0354,0.9933
4.5,61.51,0.03489,61.54,0.04343,0.04315,0.9937
5.0,56.91,0.03174,56.95,0.05188,0.05157,0.994
5.5,53.03,0.02913,53.06,0.06098,0.06063,0.9942
6.0,49.7,0.02693,49.73,0.07072,0.07033,0.9944
6.5,46.81,0.02505,46.84,0.08109,0.08065,0.9946
7.0,44.28,0.02342,44.3,0.09207,0.09158,0.9948
7.5,42.03,0.022,42.05,0.1037,0.1031,0.9949
8.0,40.02,0.02075,40.04,0.1158,0.1153,0.995
8.5,38.22,0.01963,38.24,0.1286,0.128,0.9951
9.0,36.58,0.01864,36.6,0.142,0.1413,0.9952
9.5,35.1,0.01774,35.12,0.1559,0.1552,0.9953
10.0,33.75,0.01693,33.76,0.1705,0.1697,0.9953
12.5,28.41,0.0138,28.42,0.2515,0.2504,0.9956
15.0,24.65,0.01166,24.66,0.3462,0.3448,0.9958
17.5,21.85,0.01012,21.86,0.4541,0.4523,0.996
20.0,19.68,0.00894,19.69,0.5748,0.5726,0.9961
25.0,16.51,0.007266,16.52,0.8533,0.8501,0.9963
27.5,15.32,0.006649,15.32,1.011,1.007,0.9963
30.0,14.3,0.00613,14.31,1.18,1.175,0.9964
35.0,12.67,0.005308,12.68,1.552,1.546,0.9965
40.0,11.41,0.004684,11.42,1.968,1.961,0.9966
45.0,10.41,0.004194,10.41,2.427,2.419,0.9966
50.0,9.59,0.003798,9.594,2.928,2.918,0.9967
55.0,8.908,0.003473,8.911,3.469,3.458,0.9968
60.0,8.33,0.0032,8.334,4.05,4.037,0.9968
65.0,7.835,0.002967,7.838,4.669,4.654,0.9968
70.0,7.405,0.002767,7.408,5.325,5.309,0.9969
75.0,7.029,0.002593,7.031,6.018,6.0,0.9969
80.0,6.696,0.002439,6.698,6.747,6.727,0.997
85.0,6.399,0.002304,6.401,7.511,7.488,0.997
90.0,6.133,0.002182,6.135,8.309,8.284,0.997
95.0,5.893,0.002074,5.895,9.141,9.114,0.997
100.0,5.676,0.001976,5.678,10.01,9.976,0.9971
125.0,4.835,0.0016,4.837,14.8,14.76,0.9972
150.0,4.261,0.001346,4.262,20.32,20.26,0.9973
175.0,3.843,0.001163,3.844,26.51,26.44,0.9973
200.0,3.525,0.001025,3.526,33.31,33.22,0.9974
225.0,3.276,0.0009164,3.277,40.67,40.57,0.9975
250.0,3.075,0.0008293,3.076,48.55,48.43,0.9975
275.0,2.91,0.0007576,2.911,56.91,56.78,0.9976
300.0,2.772,0.0006976,2.773,65.72,65.56,0.9976
350.0,2.555,0.0006027,2.555,84.54,84.34,0.9977
400.0,2.392,0.0005311,2.393,104.8,104.6,0.9978
450.0,2.266,0.000475,2.267,126.3,126.0,0.9979
500.0,2.166,0.0004299,2.167,148.9,148.5,0.9979
550.0,2.086,0.0003928,2.086,172.4,172.0,0.998
600.0,2.019,0.0003617,2.02,196.8,196.4,0.998
650.0,1.964,0.0003353,1.965,221.9,221.4,0.9981
700.0,1.918,0.0003126,1.918,247.6,247.2,0.9981
750.0,1.878,0.0002929,1.879,274.0,273.5,0.9982
800.0,1.845,0.0002755,1.845,300.8,300.3,0.9982
850.0,1.816,0.0002602,1.816,328.2,327.6,0.9982
900.0,1.79,0.0002465,1.791,355.9,355.3,0.9983
950.0,1.768,0.0002342,1.769,384.0,383.3,0.9983
1000.0,1.749,0.0002232,1.75,412.4,411.7,0.9983
1500.0,1.647,0.0001523,1.647,708.7,707.7,0.9986
2000.0,1.617,0.0001162,1.618,1016.0,1014.0,0.9987
2500.0,1.613,9.419e-05,1.613,1325.0,1324.0,0.9989
3000.0,1.619,7.938e-05,1.619,1635.0,1633.0,0.999
4000.0,1.642,6.062e-05,1.642,2248.0,2246.0,0.9991
5000.0,1.668,4.92e-05,1.668,2853.0,2850.0,0.9992
6000.0,1.692,4.148e-05,1.692,3448.0,3445.0,0.9993
7000.0,1.714,3.592e-05,1.714,4035.0,4032.0,0.9993
8000.0,1.734,3.17e-05,1.734,4615.0,4612.0,0.9994
9000.0,1.752,2.84e-05,1.752,5189.0,5186.0,0.9994
10000.0,1.768,2.574e-05,1.768,5757.0,5754.0,0.9995
